Repository: Jamesxp05/tj-comtemporary-physics-experiment-notes

# TJ Contemporary Physics Experiment Notes

基于tj出版社《近代物理实验》的个人物理实验学习笔记。

这些内容为个人学习整理，不代表课程官方材料。

File: output/md/实验16_高温超导材料零电阻特性测试.md
# 实验 16　高温超导材料零电阻特性测试

## 16.1　引言

1987 年，液氮温区超导体的发现震动了整个世界，人们称之为 20 世纪最重大的科学技术突破之一，它预示着一场新的技术革命，同时也为凝聚态物理学提出了新的课题。

![图 16-1：横轴为年代、纵轴为临界温度，图中标出汞、铅、铌、Nb₃Sn、LaBaCuO、YBaCuO、BiSrCaCuO、TlBaCaCuO 和 HgBaCaCuO 等材料的临界温度，并以水平虚线标注液氢、液氖、液氮温区。](../../近代物理实验教材.pdf#page=177)

**图 16-1　超导体 (T_c) 提高的历史简图**

如图 16-1 所示，1911 年荷兰物理学家卡末林·昂内斯（H. K. Onnes）发现水银冷却到稍低于 4.2 K 时，其电阻急剧地下降到零。这种电阻突然消失的现象称为超导现象。卡末林·昂内斯还发现，如对物质加上足够强的磁场，即使在本可以实现超导的温度下，超导现象也会消失。定义超导体开始失去电阻时的温度为超导转变温度或超导临界温度，通常用 (T_c) 表示。一些金属（如 Pb，(T_c=7.2\,\mathrm K)）、合金（如 NbTi，(T_c=11\,\mathrm K)）、金属间化合物（如 A15 结构的 Nb₃Ge，(T_c=23.2\,\mathrm K)）等上千种材料具有超导性。

在超导现象发现以后，实验和理论研究以及应用都有很大发展，但是临界温度的提高一直很缓慢。1986 年以前，经过 75 年的努力，临界温度只达到 23.2 K，这一记录几乎保持了 12 年。此外，在 1986 年以前，超导现象的研究和应用主要依赖于液氦作为致冷剂。由于氦气昂贵、液氦的设备复杂，4.2 K 的液氦温度是接近于绝对零度的极低温区等因素都大大限制了超导的应用。为此，探索高临界温度超导材料成为人们多年来梦寐以求的目标。

1983 年，瑞士科学家缪勒（K. A. Muller）开始从事氧化物超导体的探索性研究。他与他的合作者柏诺兹（J. Bednorz）于 1986 年年初开始在 Ba-La-Cu-O 系统中作实验。他们基于双极化子导致超导电性的考虑着手实验研究，尽管这种理论并未被认定，但在探索中确实揭示了一条新的线索。1986 年 4 月他们首先发现了 35 K 的超导迹象，并确定了相应于这种超导相为 K₂NiF₄ 结构。从此一条新的道路打开了。

1987 年 2 月，中美两国科学家独立地发现 Y-Ba-Ca-O 体系中具有 LN₂ 温区的超导性，1988 年 3 月，美国中科科学院在法国科学家拉维（Ravue）工作基础上，在 Tl-Ba-Ca-Cu-O 体系中又将超导体的临界温度提高到了天然气液化的温区即高于 110 K。目前最高的超导转变温度为 125 K（Tl₂Ba₂Ca₃Cu₃O₁₀）。短短两年把超导转变温度提高了 100 K，这是科学史上的奇迹。1988 年 2 月，盛正直等又进一步发现了 125 K 铊钡钙铜氧超导体。1993 年，法国科学家发现了 135 K 的汞钡钙铜氧超导体。

![二维码图题：高温超导材料。](../../近代物理实验教材.pdf#page=178)

为了使高温超导体尽快得以应用，必须要使材料的性能稳定，但是当时材料成材困难、制备差、电流密度低（只有 (10^4\sim10^5\,\mathrm{A/cm^2})）。尽管在准单晶薄膜样品中，其临界电流密度已达 (10^6\,\mathrm{A/cm^2})，但绝大部分是多晶材料，由于晶体的影响不能很好用于实际。最近发现了 Bi 和 Tl 化合物，它们的性能稳定使超导电子学和半导体工业相结合的综合应用的可能性大大增加了，如用于计算机芯体的连线。总之高温超导体在低温超导体所能应用方面都显出其潜在的应用价值。

历史上已有八位科学家因为超导研究方面的成就而荣获诺贝尔物理学奖，可见超导研究的重要性，它是物理学的前沿课题。本实验将对低温的获得和控制、各类温度传感器和液面计的特性应用、电阻的四引线测量法、乱真电动势的判定等进行介绍。

## 16.2　基础知识

### 16.2.1　金属的电阻温度关系与铂电阻温度计的原理

金属的电阻率主要由两种因素构成。一种是由于晶格热振动对电子的散射而产生的，常称之为“理想”电阻率。“理想”电阻率 \(\rho_i\) 是温度的函数。根据金属能带理论的计算，低温下正比于温度 \(T\) 的五次方，而高温时正比于 \(T\)，其数学表达式如下：

\[
\rho_i=\frac{497.6AT^5}{\theta^6},\quad T<\frac{\theta}{10}\;(\text{低温})\tag{16-1}
\]
\[
\rho_i=\frac{AT}{\theta^2},\quad T>\frac{\theta}{2}\;(\text{高温})\tag{16-2}
\]

式中，\(\theta\) 是特征温度，大致与德拜温度 \(\Theta\) 相等；\(A\) 是只与材料有关的常数。

实际上，金属中总是含有物理缺陷和化学杂质的，这些缺陷和杂质对电子的散射造成附加电阻率 \(\rho_0\)，它基本上与温度无关。根据金属电子理论的马德森定则，如果金属中杂质原子的浓度较小，以致可以略去它们之间的相互影响，则金属电阻率 \(\rho\) 为 \(\rho_i\) 与 \(\rho_0\) 的代数和，即

\[
\rho=\rho_i(T)+\rho_0\tag{16-3}
\]

当温度很低时，例如在 4.2 K 以下，晶格热振动渐渐消失，\(\rho_i\) 对 \(\rho_0\) 的贡献趋于零。这时的电阻几乎完全由杂质散射所造成。通常把液氦温度（4.2 K）下测得的样品电阻称为剩余电阻 \(R_r=R_{4.2\mathrm K}\)，它近似与温度无关。而某两个固定温度点之间的电阻比的大小是样品纯度的一种标记，样品越纯，该固定点之间的电阻比越大。当金属纯度很高时，总电阻可以近似表达成 \(R=R_i(T)+R_{4.2\mathrm K}\)，在液氦温度以上时 \(R_i(T)\gg R_{4.2\mathrm K}\)，因此有 \(R\approx R_i(T)\)。例如，铜和铂电阻温度在分别为 300 K 和 225 K，在 63 K 到室温的温度范围内，它们的电阻 \(R\approx R_i(T)\)，\(R\) 近似地正比于温度 \(T\)，然而，稍许精确的测量就会发现它们偏离线性关系，在较宽的温度范围内钠的电阻温度关系如图 16-2 所示。

![图 16-2：图中给出铂电阻 (R) 及其温度导数随温度变化的曲线，并标出特征温度 (Theta/3) 和 (R(0,^circ\mathrm C)=50\,\Omega)。](../../近代物理实验教材.pdf#page=179)

**图 16-2　铂的电阻温度关系曲线**

在液氮从正常沸点到室温这一温度范围内，铂电阻温度计具有良好的线性电阻温度关系，可表示为 \(R(T)=AT+B\) 或 \(T(R)=aR+b\)，其中 \(A、B\) 和 \(a、b\) 是不随温度变化的常量。因此，根据我们所给出的铂电阻温度计在液氮沸点及室温和冰点的电阻值，可以确定所用的铂电阻温度计的 \(A、B\) 或 \(a、b\) 的值，并由此可得到用铂电阻温度计测温时任一电阻相应的温度值。

金属元素具有良好的电阻稳定性和化学惰性，可以提炼成高纯度，低温下其电阻率随温度的变化比较灵敏，机械强度好，易于加工等优点。从第一个国际温标（ITS-27）以来，铂电阻温度计一直是低温一定温区的标准的插入式温度计。例如，1968 年实用温标（IPTS-68）规定在 13.81 K 至 630.74 °C 之间，实用标准温度元件为电阻比 \(W(100)=1.392\,50\) 的铂电阻，\(W(100)\) 代表铂丝在 100 °C 时的电阻值与 0 °C 时的电阻值之比。1990 年，国际温标（ITS-90）规定，平衡氢三相点（13.8033 K）到银凝固点（961.78 °C）之间，\(T_{90}\) 用铂电阻温度计来定义，它使用一组规定的固定点和规定的参考函数以及内插温度的偏差函数来分度，其电阻比的定义为

\[
W(T_{90})=R(T_{90})/R(273.16\,\mathrm K)\tag{16-4}
\]

一支适用的铂电阻温度计至少应满足下列两个关系之一：

\[
W(29.7646\,°\mathrm C)>1.118\,07
\]
\[
W(-38.8344\,°\mathrm C)\leq0.844\,235
\]

标准铂电阻温度计，按等级可以分为国家基准、副基准、工作基准、一等标准和二等标准。我国的国家基准由中国计量科学研究院负责建立和保存，副基准由中国测试技术研究院建立和保存。

### 16.2.2　热电偶温度计原理

1821 年塞贝克（Seebeck）发现，由两种不同的金属材料 A 和 B 组成的回路中，如果两个接点处有不同的温度 \(T_1\) 和 \(T_2\)，那么在回路中就有电流。只要二接点存在温差，这个电流就始终存在。产生这个电流的电动势叫塞贝克热电势，简称热电势。热电偶温度计就是利用塞贝克效应来测温的。通过对热电偶回路的大量研究，人们总结出以下三个基本定律，称为热电定律。

（1）均匀回路定律。单一材料构成的均匀回路中，不管其截面如何改变，仅靠加热的办法，不会产生电流。两种不同的均匀金属 A 与 B 产生的热电势 \(E\)，仅与二接点的温度 \(T_1\) 和 \(T_2\) 有关，与沿着金属导体的温度分布无关。

（2）中间金属定律。如果两种均匀金属 A 和 B 组成的接点温度为 \(T_1\) 和 \(T_2\) 的回路中，割开 A 置入第三种金属 C，形成两个新的接点。只要金属 C 整个处于相同的温度，则回路的总电势 \(E\) 不受影响。

由上述两个定律可以推论：如果任意两种金属 A 和 B 相对于第三种金属 C 的热电势已知，则金属 A 和 B 接合时的热电势为它们对参考金属 C 的热电势之和（图 16-3）。

![图 16-3：三幅回路示意图分别说明均匀回路定律和中间金属定律，标出 (T_1,T_2)、材料 A、B、C 与热电势 (E_{AC})、(E_{CB})、(E_{AB}=E_{AC}+E_{CB})。](../../近代物理实验教材.pdf#page=180)

**图 16-3　均匀回路定律、中间金属定律**

（3）中间温度定律。如果两种均匀金属 A、B 在接点温度为 \(T_1、T_2\) 时热电势为 \(E_1\)，温度为 \(T_2、T_3\) 时热电势为 \(E_2\)，则当接点的温度为 \(T_1、T_3\) 时热电势为 \(E_1+E_2\)（图 16-4）。

![图 16-4：三幅回路图说明中间温度定律，标出温度 (T_1,T_2,T_3) 和热电势 (E_1,E_2,E_3=E_1+E_2)。](../../近代物理实验教材.pdf#page=180)

**图 16-4　中间温度定律**

因为热电偶温度计的体积小、响应快、制作简单，所以已得到广泛应用。目前常用低温热电偶的有康铜、铜铁和金铁，作为正常的常用材料有铜和镍铬合金等。铜和材料容易做到成分均匀，由铜和镍铬组成的热电偶其热电性能比较稳定，在液氮温度以上灵敏度较高，常用于液氮温度以上的低温测量。至于液氮温度以下，则以铜铁-镍铬或金铁接线为佳。

### 16.2.3　二极管温度计

半导体具有与金属不同的电阻温度关系。一般而言，在较大的温度范围内，半导体具有负的电阻温度系数。半导体的导电机制比较复杂，电子和空穴是半导体的导电粒子，常统称为载流子。纯净的半导体由所谓的本征激发产生载流子；而掺杂的半导体除了本征激发外，所谓的杂质激发也能产生载流子，因此其具有比较复杂的电阻温度关系。如图 16-5 所示，锗电阻温度计的电阻温度关系可以分为四个区。在 I 区中，半导体本征激发占优势，它所激发的载流子的数目随着温度的升高而增多，使其电阻温度的升高而呈指数型下降。当温度降低到 II 区和 III 区时，半导体杂质激发占优势，在 III 区中温度开始升高时，它所激发的载流子的数目也是随着温度的升高而增多的，从而使其电阻随温度的升高而呈指数下降；但当温度升高进入 II 区时，杂质激发已全部完成，因此当温度继续升高时，由于晶格对载流子散射作用的增强以及载流子热运动的加剧，电阻随温度的升高而增大。最后在 IV 区中温度已经降低到本征激发和杂质激发几乎都不能进行时，靠载流子在杂质原子之间的跳动和在电场下形成微弱的电流，因此温度越高电阻越低。适当调整掺杂杂质和掺杂量可以改变 II 区和 IV 区两个区所覆盖的温度范围以及交接处曲线的光滑程度，从而做成所需的低温锗电阻温度计。此外硅电阻温度计、碳电阻温度计、掺碳玻璃电阻温度计和热敏电阻温度计等也都是常用的低温半导体温度计。显然，在大部分温区中，半导体具有负的电阻温度系数，这是与金属完全不同的。

![图 16-5：锗电阻温度关系曲线，横轴为 (ln T)，纵轴为 (ln R)，按区域划分为 I、II、III、IV。](../../近代物理实验教材.pdf#page=180)

**图 16-5　半导体锗的电阻温度关系曲线**

在恒定电流下，硅和砷化镓二极管 PN 结的正向电压随着温度的降低而升高，如图 16-6 所示。用一支二极管温度计能测量很宽范围的温度，且灵敏度很高。由于二极管温度计的发热量最大，常把它作为控温敏感元件。

![图 16-6：硅和砷化镓二极管的正向电压随温度变化曲线，横轴 (T/K)，纵轴为正向电压 (V)。](../../近代物理实验教材.pdf#page=181)

**图 16-6　二极管正向电压温度关系曲线**

实验发现，当硅、锗或砷化镓二极管的正向电流保持恒定时，其正向电压随温度降低而升高。由特性曲线可知，在液氮温区以及液氦以上的温度，硅二极管温度计的正向电压-温度特性近似为直线，这对实现用电子仪器进行温度的数字显示，以及自动控温很有用处。在实际使用二极管作为测温元件时，常在二极管两端并联一只小电容以避免因二极管的检波效应而使电子干扰信号进入测量仪表。

## 16.3　实验目的

（1）学习了解超导材料的零电阻基本特性及其测试方法。  
（2）学习几种低温温度计：铂电阻、半导体硅二极管、热电偶温差计等的原理及其应用。  
（3）进行低温实验，学习恒温操作控制的方法。

## 16.4　实验原理

通常把材料在一定温度下电阻突然跌落到零的现象，称为零电阻现象或超导现象，具有超导现象的材料称为超导体。超导体具有在一定低温下电阻突然变为零和完全抗磁性两个基本特性。超导材料电阻变为零的温度称为临界温度，用 \(T_c\) 表示，不同材料的临界温度 \(T_c\) 是不一样的。而在 1911 年最早发现的超导体其临界温度 \(T_c\) 是极低的（水银：4.2 K），显然这样低温下的超导材料应用是受限制的。经过将近八十年的研究，人类才将超导材料的临界温度提高到 100 K 左右，目前的超导材料临界温度已达到 130 K 以上。而具有较高临界温度 \(T_c\) 的超导材料称为高温超导材料，高温超导材料主要是氧化物陶瓷超导材料。高温超导材料的发现使超导现象应用得到了快速的发展。

超导体的两个基本特性是零电阻现象和完全抗磁性。

### 16.4.1　零电阻现象

当超导体温度降到某一温度 \(T_c\) 以下时，其电阻为零，这就是零电阻现象。在临界温度以上，超导材料与一般金属一样，有一定正常的电阻值。金属在温度 \(T<T_c\) 时称为超导态；\(T>T_c\) 称为正常态。由正常态向超导态转变是在一个有限的温度间隔 \(\Delta T=(T_1-T_2)\) 内完成的，见图 16-7。\(\Delta T\) 越小，说明材料的纯度和晶格的完整性越理想，理想超导材料的 \(\Delta T\leq10^{-3}\,\mathrm K\)。在一般的实际测量中，地磁场并没有被屏蔽，样品中通过的电流也并不太小，而且超导转变往往发生在并不很窄的温度 \(\Delta T\) 范围内。所以通常引进 \(\Delta T\) 中间的转变温度作为超导体的临界温度 \(T_c\)。迄今为止，已发现 28 种金属元素（在地球常态下）及许多合金和化合物具有超导电性，还有些元素只在高压下才具有超导电性。表 16-1 中给出了一些典型的超导材料的临界温度 \(T_c\)（零电阻温度值）。

![图 16-7：超导体电阻随温度变化的曲线，标出转变区间 (T_1)、(T_c)、(T_2)，以及 (R_n(T)) 和 (R_n(T)/2)。](../../近代物理实验教材.pdf#page=181)

**图 16-7　超导体电阻与温度关系曲线**

![表 16-1：典型超导材料及其临界温度。左侧为 Hg(a)、Pb、Nb、V₃Si、Nb₃Sn、Nb₃Ga；右侧为 Nb₃Ge、YBaCu₃O₇、Bi₂Sr₂Ca₂Cu₃O₁₀、Tl₂Ba₂Ca₂Cu₃O₁₀、HgBa₂Ca₂Cu₃O₈，对应温度列单位 K。](../../近代物理实验教材.pdf#page=182)

**表 16-1　典型超导材料的临界温度 (T_c)**

| 超导材料 | (T_c/\mathrm K) | 超导材料 | (T_c/\mathrm K) |
|---|---:|---|---:|
| Hg(a) | 4.15 | Nb₃Ge | 23.2 |
| Pb | 7.20 | YBaCu₃O₇ | 90 |
| Nb | 9.25 | Bi₂Sr₂Ca₂Cu₃O₁₀ | 105 |
| V₃Si | 17.1 | Tl₂Ba₂Ca₂Cu₃O₁₀ | 125 |
| Nb₃Sn | 18.1 | HgBa₂Ca₂Cu₃O₈ | 134 |
| Nb₃Ga | 20.3 |  |  |

在实验中测量材料的超导特性主要是需对超导材料进行降温控制与低温温度的测量。降温一般采用液氮或液氦，而低温测量可使用金属电阻温度计、半导体温度计、热电偶温度计等。在超导材料降温过程中，可用逐点测量的方法得到高温超导体的温度与电阻关系曲线，再从该曲线可求得超导体的临界温度 \(T_c\)。

### 16.4.2　完全抗磁性

根据电磁学定律，导体内部的磁力线不会因导体的电阻而改变。当导体的电阻降为零时，这种“理想导体”内部的磁力线不应改变，仍然存在于体内，见图 16-8(b)。而 1933 年迈斯纳（W. F. Meissner）等人发现，不论是在有或没有外加磁场的情况下，使超导样品从正常态转变为超导态，只要 \(T<T_c\)，在超导体内部的磁感应强度 \(B\) 总是等于零的，见图 16-8(a)。这个效应称为迈斯纳效应，表明超导体有完全抗磁性。这是超导体所具有的独立于零电阻现象的另一最基本特性。

![图 16-8：比较超导体的迈斯纳效应和理想导体。左侧示意磁力线绕过超导体，右侧示意理想导体内磁通保持原状。](../../近代物理实验教材.pdf#page=182)

**图 16-8　超导体的迈斯纳效应与理想导体的比较**

迈斯纳效应可用磁悬浮实验演示，当我们将永久磁铁慢慢向超导体靠近时，磁铁不会触及到超导体，而会被悬浮于一定的高度上。其原因是磁感应线无法穿过具有完全抗磁性的超导体，因而磁场受到畸变而产生向上的浮力。超导体的零电阻特性和完全抗磁性是超导的两个完全独立特性，不能由任何一个推知另一个的存在。所以对超导体而言，温度的升高、超导体外磁场或超导电流的增大，都可以使超导体从超导态转变为正常态。因此常用临界温度 \(T_c\)、临界磁场 \(B_c\) 和临界电流密度 \(j_c\) 作为临界参数来表征超导材料的超导性能。

### 16.4.3　低值电阻与低温温度计测量方法与原理

超导样品电阻测量：用一般的惠斯登电桥或伏安法测量电阻，都有接线电阻和接触电阻的影响，所以对于低值电阻的精密测量一般都应用四端接线法以消除接线电阻和接触电阻引起的误差。四端接线法测量电阻原理如图 16-9 所示。

![图 16-9：恒流源依次向标准电阻和样品通入电流，电压表分别测量两电阻端电压的四端接线示意图。](../../近代物理实验教材.pdf#page=183)

**图 16-9　四端接线法测量电阻原理**

测量电流由恒流源提供，电流从被测电阻两端引出的接线的外端流入与流出（称为电流端），电势测量是四端接线的两里端引出。由于两根电压引线与样品的接点处在两根电流引线的接点之间，因此排除了电流引线与样品之间的接触电阻对测量的影响。测量整样品电阻上的电势一般都应采用输入阻抗较高的数字电压表，这样在电势测量中，电压引线的电阻以及它们与样品之间的接触电阻对测量的影响可以不计。四端接线法是国际上通用的低值电阻标准测量方法。根据测量线路采用的标准电阻 \(R_n\)、标准值及其上的电压 \(U_n\) 与待测样品电阻上的电压 \(U_x\) 测量值计算得出被测电阻：

\[
R_x=\frac{U_x}{I}=\frac{U_x}{U_n}R_n\tag{16-5}
\]

低温温度计：因为一般液体温度计无法测量超导所需的低温度，所以超导温度一般可应用金属或半导体电阻随温度变化的特性进行测量。通常金属材料的电阻值随温度升高而增大，例如铜和铂，在 63 K 到室温的温度范围内，铜和铂的电阻值 \(R\) 变化近似地正比于温度 \(T\)，也就是说有正的温度系数。所以，只要根据下式

\[
T(\mathrm K)=a+bR\tag{16-6}
\]

测量出铂电阻的电阻值 \(R\)，就可计算出相应的温度 \(T\)。

半导体具有与金属不同的电阻温度关系。一般而言，在较大温度范围内，半导体具有负的温度系数，因此温度越高，则其电阻越低。不论是金属材料的电阻值还是半导体材料的电阻值都是属于低值电阻。所以在高温超导材料的零电阻特性测量中，除了超导样品电阻测量需用四端接线法外，测量铂电阻的低温温度计采用的金属铂电阻温度计（Pt）、半导体硅二极管（SiD）温度计也都需采用四端接线法。其接线方式与测量计算与以上样品测量方法相同。

## 16.5　预习思考题

（1）什么是超导现象？超导材料有什么主要特性？表征超导性能的基本参数有哪些？  
（2）一个样品有零电阻现象，能否说该样品具有超导电性？为什么？  
（3）在“四引线测量法”中电流引线和电压引线能否互换，为什么？  
（4）确定超导样品零电阻时，测量电流为何必须反向？  
（5）本实验是如何测量超导体电阻值的？  
（6）超导体和理想金属的区别是什么？

## 16.6　实验仪器

实验所用仪器主要包括不锈钢杜瓦容器、低温恒温器与 19 芯引线拉杆支架（高温超导样品、紫铜恒温块、铂电阻、硅二极管、温差热电偶）、电控测试仪器、数字电压表。

![图 16-10：低温恒温器和杜瓦容器的剖面示意，标出引线插座、引线拉杆、拉杆固定螺母、玻璃管、杜瓦容器、样品与温度测量部件。](../../近代物理实验教材.pdf#page=184)

**图 16-10　低温恒温器和杜瓦容器**

不锈钢杜瓦容器（见剖视图 16-10）：容器具有真空夹层。借助手电筒照射，可将液氮点为 77.4 K 的液氮倒入不锈钢真空夹层杜瓦容器中。容器上方的有机玻璃盖与下面低温恒温器的上挡板都起着阻挡来自室温的辐射热作用。

低温恒温器与 19 芯引线拉杆支架：低温恒温器安装在一长拉杆支架下方，其内部结构见图 16-10。低温恒温器的核心部件是安装有超导样品和测量温度计的紫铜恒温块（图 16-11）。其周围的紫铜圆筒及其上下挡板包围着紫铜恒温块起均温作用。安装在紫铜恒温块上的超导样品所需电流与电势的测量由四线引出。同样，在低温恒温器中作为测温和比对测温用的铂电阻与半导体二极管温度计也是以四端接线法测量其电阻。低温恒温器所有的电引线由拉杆引出到 19 芯插座，再接入到电控测试仪器。由铜-康铜组成的温差电偶温度计与液面计可探测低温恒温器的温度及超导样品与液面的高低。温差电偶液面计与温度计各有一参考端被安置在下挡板下方，其在整个实验过程中都应该没有液氮浸入液氮内。液面计热电偶的另一端固定在下挡板与恒温器中间的螺丝上（可调），测温用的热电偶温度计另一端在紫铜恒温块上。当紫铜恒温器在液氮杜瓦容器中下降至下挡板下方温差热电偶参考端浸没在液氮内时，温度将逐渐下降，但如果希望保持在某一温度，则需通过调节 25 Ω 锰铜加热线圈的电流达到。

![图 16-11：紫铜恒温块（探头）结构示意，标出 25 Ω 锰铜加热线圈、高温超导样品、硅二极管温度计、温差电偶、铂电阻温度计等。](../../近代物理实验教材.pdf#page=184)

**图 16-11　紫铜恒温块（探头）**

电控仪器：BW₂ 型高温超导材料特性测试装置面板见图 16-12。

![图 16-12：BW₂型高温超导材料特性测试电控仪器的接线图，分为铂电阻、硅二极管温度计测量电路、加热器电源和超导样品测量电路。](../../近代物理实验教材.pdf#page=184)

**图 16-12　BW₂型高温超导材料特性测试电控仪器**

本实验电控仪器与低温恒温器上 19 芯引线插座连接。其功能承担了低温恒温器上铂电阻温度计、半导体二极管温度计、25 Ω 锰铜加热线圈、超导样品四个工作电路，每一电路均包含恒流源、标准电阻、待测电阻、数字电压表和转换开关等五个主要部件。实验中，提供铂电阻电路的恒流源是 1 mA，标准电阻 100 Ω，数字电压表量程 100.00 mV（精度是 10 μV），铂电阻 \(R\) 随温度 \(T\) 的关系为：\(T(\mathrm K)=a+bR\)（\(a、b\) 值由实验室给出）。提供硅二极管电路的恒流源是 100 μA，标准电阻 10 kΩ，数字电压表量程 1.0000 V（精度是 100 μV）。由于超导样品的正常电阻受到多种因素的影响，因此每次测量所使用的超导样品的正常电阻可能有较大的差别。为此，本实验装置在超导样品测量电路中，采用多档输出式的恒流源来提供电流。共设置 100 μA，1 mA，5 mA，10 mA，50 mA，100 mA 六档电流输出。利用转换开关和外置的 PZ158 型直流数字电压表，可以监测样品电压、铜-康铜温差电偶的电动势以及可调定点液面的指示，PZ158 型直流数字电压表精度可达 1 μV，是 \(5\frac12\) 位数字电压表。

## 16.7　实验内容及步骤

### 16.7.1　液氮的灌注

使用液氮时一定要注意安全，不要让液氮溅到身体上，也不要把液氮倒在有机玻璃盖板、测量仪器或引线上。

在实验开始之前，先检查实验用不锈钢杜瓦容器中是否有剩余液氮或其他物质，如有则需将其倒出。清理干净后，可将输液管道的一端插入贮存液氮的杜瓦容器中并拧紧固定螺母，并将输液管道的另一端插入实验用不锈钢杜瓦容器中，然后关闭储存杜瓦容器上的通气大的阀门使其中的氮气压强逐渐升高，于是液氮将通过输液管道注入实验用不锈钢杜瓦容器中（向储存液氮的杜瓦容器中充氮气）。

由于液氮一直在剧烈的沸腾，不易判断其平静下来时的液面位置，因此最好先将储存杜瓦容器中的液氮注入便携式广口玻璃杜瓦瓶中，然后借助手电筒，将广口玻璃杜瓦瓶中的液氮缓慢地逐渐倒入实验用不锈钢杜瓦容器中，使液氮平静下来时的液面位置在距离容器底部约 30 cm（该高度在液氮倒入前，先估测确定好的地方）。

### 16.7.2　电路的连接

将电缆两端的 19 芯插头分别插在低温恒温器拉杆顶端及 BW₂ 型高温超导材料特性测试装置（以下简称“电源盒”）右侧面板上的插座上，同时按好电源盒面板上虚线所示的待连接导线，并将 PZ158 型直流数字电压表与电源盒面板上的“外接 PZ158”相连接。在学生做实验时，19 芯插头插座不应经常拆卸，以免造成松动和接触不良，甚至损坏。按图 16-12 接好面板上虚线所示的待连接导线，并将外置 PZ158 型直流数字电压表与电控仪器面板上的“外接 PZ158”相连接，打开 PZ158 型直流数字电压表的电源，将其电压量程置于 200 mV 档。熟悉并理解面板各线路的意义与作用。调节铂电阻（Pt）温度计电路中标准电阻压降电压为 100.00 mV，硅二极管（SiD）温度计电路中标准电阻上的电势为 1.0000 V。再将这两个温度计转换开关再拨至（Pt）与（SiD）电压档。并确认面板上已将转换开关旋至“液面指示”，25 Ω 锰铜加热线圈电源旋钮处在指示的位置上，超导恒流源小于 50 mA。

### 16.7.3　室温检测

打开 PZ158 型直流数字电压表的电源开关（将其电压量程置于 200 mV 档）以及电源盒的总电源开关，并依次打开铂电阻、硅二极管和超导样品等三个分电源开关，调节两支温度计的工作电流，测量并记录其室温下的电流和电压数据。原则上为了能够测量得到反映超导样品本身性质的超导转变曲线，通过超导样品的电流应该越小越好，然而为了保证用 PZ158 型直流数字电压表能够较明显地观测到样品的超导转变过程，通过超导样品的电流又不能太小。一般的样品可按照超导样品上的室温电压大小为（50～200 μV）来选定所通过的电流的大小，但最好不要大于 50 mA。

最后，将转换开关先后旋至“温差电偶”和“液面指示”处，此时 PZ158 型直流数字电压表的示值应当很低。

### 16.7.4　低温恒温器降温速率的控制及低温温度计的比对

**1. 低温恒温器降温速率的控制**

测量是否能够在规定的时间内顺利完成，关键是能否调节好低温恒温器的下挡板浸入液氮的深度，使紫铜恒温块以适当速率降温。为了确保整个实验工作可在 3 小时以内顺利完成，在低温恒温器的紫铜圆筒底部与下挡板间距的 1/2 处安装了可调式定点液面计。在实验过程中只要随时调节低温恒温器的位置，保证液面计指示电压刚好为零，即可保证液氮液面刚好在液面计位置附近。

降温速率控制的具体步骤如下。

（1）确认是否已将转换开关旋至“液面指示”处。

（2）为了避免低温恒温器的紫铜圆筒底部一开始就触及液氮表面而使紫铜恒温块温度骤然降低造成实验失败，可在低温恒温器放进杜瓦容器之前，先用米尺测量液氮面距杜瓦容器的深度，然后旋松拉杆固定螺母，调节拉杆位置使低温恒温器下挡板至有机玻璃板的距离刚好至该深度，重新旋紧拉杆固定螺母，并将低温恒温器缓缓放入杜瓦容器中。当低温恒温器的下挡板碰到了液面时，会发出像烧热的铁块碰到水时的声响，同时用手可感觉到在有机玻璃板上的小孔喷出，还可用手电筒通过有机玻璃板照射杜瓦容器内部，仔细观察低温恒温器的位置。

（3）当低温恒温器的下挡板浸入液氮时，液氮表面将会像水沸腾一样翻滚并伴有响声和大量冷气喷出，大约 1 min 后液氮逐渐平静下来。这时，可稍旋松拉杆固定螺母，控制拉杆缓缓下降，密切监视与液面指示计相连接的 PZ158 型直流数字电压表的示值（以下简称“液面计示值”），使之逐渐减小到零，立即拧紧固定螺母不让其继续下滑。这时液氮面恰好处于紫铜圆筒底部与下挡板间距离的 1/2 处（该处安装有液面计，是液面计另一端）。

（4）伴随着低温恒温器温度的不断下降，液氮会汽化，液氮面也会缓慢下降，引起液面计示值的增加（大于零）。一旦发现液面计示值不再是零，应将拉杆向下移动少许（约 2 mm，切不可下移过多），使液面计示值恢复为零值。因此，在低温恒温器的整个降温过程中，要不断地控制拉杆下降来恢复液面计示值为零，维持低温恒温器下挡板的浸入深度不变。

**2. 低温温度计的比对**

当紫铜恒温块的温度开始下降时，观察并测量铂电阻温度计、硅二极管温度计、超导样品、温差热电偶的电压值。除了温差热电偶外，其他的电压测量均需先测量出各电路中标准电阻上的电压值。而后开始每隔 5 min 测量一次各温度计与样品的电压值。

由于铂电阻温度计已经标定，性能稳定，且有较好的线性电阻温度关系，因此可以利用所给出的铂电阻温度计的电阻温度关系简化公式，由相应温度下铂电阻温度计的电阻值确定紫铜恒温块的温度，再以此温度为横坐标，分别以所测得的硅二极管的正向电压值和温差热电偶的电动势值为纵坐标，画出它们随温度变化的曲线。

如果要在较高的温度范围进行较精确的温度计对比工作，应将低温恒温器置于距液面尽可能远的地方，并启用电加热器，以使紫铜恒温块能够稳定在中间温度。在以测量超导转变为主要目的的实验过程中，尽管紫铜恒温块从室温到 150 K 附近的降温过程进行得很快，仍可以通过测量对具有正和负的温度系数的两类物质的低温物性加深印象，并可以利用这段时间熟悉实验装置和方法，例如利用液面计可否直接控制低温恒温器降温速率的方法、装置的各种显示、转换开关的功能，三种温度计的温度和超导样品电阻的测量方法等。

### 16.7.5　超导转变曲线的测量

当紫铜恒温块的温度降低到 130 K 附近时，开始测量超导体的电阻以及这时铂电阻温度计所给出的温度，测量点的选取可视电阻变化的快慢而定，例如在超导转变发生之前可以每 5 分钟测量一次，在超导转变过程中大约每半分钟测量一次。确切地说，应视电阻变化的快慢而定。在这些测量点应同时测量各温度计的测温参量，进行低温温度计的比对。

由于电路中的乱真电动势并不随电流方向而改变，当样品电阻接近于零时，因此可利用电流反向后的电压是否改变来判定超导体的零电阻状态。具体做法是在正向电流下测量超导体的电压，然后按下电流反向开关按钮，重复上述测量，若两次测量所得到的数据相同，则表明超导样品达到了零电阻状态。最后，画出超导体电阻随温度变化的曲线，并确定其起始转变温度 \(T_1\) 和零电阻温度 \(T_c\)。

在上述测量过程中，低温恒温器降温速率的控制依然是十分重要的。在发生超导转变之前，即在 \(T_1\) 温区，可先测一点都要把转换开关旋至“液面计”档，用 PZ158 型直流数字电压表测量液面的变化。在发生超导转变的过程中，即在 \(T_c<T<T_1\) 温区，由于在液面变化不大的情况下，超导样品的电阻随着温度的降低而迅速减小，因此不必每次再把转换开关旋至“液面计”档，而是应该密切监测超导样品电阻的变化。当超导样品的电阻接近零值时，如果低温恒温器的降温已经非常缓慢甚至停止，这时可以逐渐下移拉杆，甚至可使低温恒温器紫铜圆筒的底部接触液氮表面，使低温恒温器进一步降温，以促使超导转变的完成。最后，在超导样品已达到零电阻之后，将低温恒温器直接浸入液氮中，使紫铜恒温块的温度尽快降至液氮温度。

## 16.8　实验注意事项

（1）使用液氮时，一定要注意安全。不要让低温液体触及人体，以防造成冻伤。盛放低温液体的容器不能完全封死。必须留有供蒸汽逸出的孔道。

（2）实验中要防止拉杆下滑导致低温恒温器下挡板与杜瓦容器内底部相碰，损坏杜瓦容器及超导样品。每次实验结束，需将超导样品拉杆从杜瓦容器内取出放安全处。如长时间不做实验，可将超导样品从紫铜恒温块上取下放干燥容器内。

（3）所有测量必须在同一次降温过程中完成，应避免紫铜恒温块的温度上下波动。如果实验失败或需要补充不足的数据，必须将低温恒温器从杜瓦容器中取出并用电吹风机加热使其温度接近室温，待低温恒温器温度计示值重新恢复到室温数据附近时，重做本实验，否则所得的数据将有可能偏离原轨迹曲线。当然，这样做实验会大大延长实验时间，因此应从一开始就认真按照要求进行实验，避免实验失误，并一次性取得数据。

（4）恒流源不可开路，稳压电源不可短路。PZ158 直流数字电压表也不宜长时间处在开路状态，必要时可利用随机提供的校零电压引线将输入端短路。

（5）为了达到标称的稳定度，PZ158 直流数字电压表和电源盒至少应预热 10 min。

（6）在电源盒接通交流 220 V 电源之前，一定要检查好所有电路的连接是否正确。特别是在开启总电源之前，各恒流源和直流稳压电源的分电源开关均应处在断开状态，电加热器的电压旋钮应处在指零的位置上。

（7）低温下塑料套管又硬又脆，极易折断。在实验结束取出低温恒温器时，一定要避免温差电偶和液面计的参考端与杜瓦容器（特别是出入口处）相碰。由于液氮杜瓦容器的内筒深度远小于低温恒温器的引线拉杆的长度，因此在超导特定测量的实验过程中，杜瓦容器内的液氮深度不应少于 15 cm，而且一定不要将拉杆往下移动太多，以免温差电偶和液面计的参考端与杜瓦容器内筒底部相碰。

（8）在旋松固定螺母并下移拉杆时，一定要握紧拉杆，以免拉杆下滑。

（9）低温恒温器的引线拉杆是厚度仅 0.5 mm 的薄壁德银管，注意一定不要使其受力，以免其变形或损坏。

（10）不锈钢金属杜瓦容器的内筒壁厚仅为 0.5 mm，应避免硬物的撞击。杜瓦容器底部的真空封嘴已用一段附加的不锈钢管加以保护，切忌碰伤。

## 16.9　实验数据的记录与处理

（1）根据实验测量数据计算与绘制超导样品的电阻与温度（以铂电阻测量温度值为准）关系曲线，计算 \(\Delta T\) 及超导样品的临界温度 \(T_c\) 值。  
（2）以铂电阻所测温度为标准，绘制硅二极管、温差热电偶的电阻（或电势）与温度关系曲线，进行低温温度计的比对。对这两个温度计进行定标并分析各温度计的线性度及测温情况。

## 16.10　思考题

（1）如何判断低温恒温器的下挡板或紫铜圆筒底部碰到了液氮面？  
（2）实验中采用什么温度计进行低温温度的测量？比对测量有什么意义？  
（3）如何进行低温温度的控制？  
（4）讨论影响本实验中 \(T_c\) 测量精度的各种因素。  
（5）如果分别在降温和升温过程中测量超导转变曲线，结果将会怎样，为什么？  
（6）为何在施加了一定的磁场之后，低温超导体会失去超导的特性？  
（7）金属低温超导理论中，最基本的出发点是什么？试用 BCS 理论及二流体模型解释超导电性。  
（8）超导磁悬浮是什么效应的直接结果？试描述上海磁悬浮列车工作原理。

## 16.11　拓展实验设计参考

用交流磁化率方法测量超导体抗磁性和起始抗磁转变温度，观察磁悬浮现象。图 16-13 所示交流电桥法可以分别测量高温超导样品的交流磁化率实部 \(\chi'\) 和虚部 \(\chi''\) 随温度变化的关系。它在超导转变时发生突变，由此可定出超导起始抗磁转变温度 \(T_c\)。

### 16.11.1　交流磁化率测量超导体抗磁性

![图 16-13：交流磁化率测量线路，包括低频信号发生器、限流电阻、初级线圈、样品、次级线圈、锁相放大器、圆盘电位器等，并标明各元件参数。](../../近代物理实验教材.pdf#page=189)

**图 16-13　交流磁化率测量线路**

实验线路如图 16-13 所示。图中有两组线圈，每组线圈都由初级和次级组成。初级和次级线圈分别相等。两个次级线圈构成电桥两臂，样品放在其中的一个线圈中心。当没有样品时，由于次级线圈是两个完全对称的线圈，因此当电位器适当调节时，电桥输出为零。但是由于实际上的两组线圈不可能完全一样，因此输出不完全为零，在使用高灵敏度的锁相放大器后，这种情况更加明显，所以可把无样品时的输出线看作零线，它随温度下降线性下降。放入样品后由低频信号发生器提供一个低频电流到初级线圈上，从而产生一个交变磁场作用到样品上。桥路的另外两臂是一个圆盘电位器。当样品处于正常态（\(T>T_c\)）时呈顺磁性，在这种条件下，调节电桥平衡，当样品发生超导磁转变时（\(T<T_c\)），样品从顺磁态变为抗磁态。根据超导体特性，这时就有一个部分磁通从样品中排出，从而电桥失去平衡，不平衡的信号经锁相放大器放大后，变为直流信号输出，由 X-Y 记录仪进行记录。可以证明，在一级近似下，磁化率实部 \(\chi'\) 与不平衡信号的电抗改变量 \(\Delta L\) 成正比，其相位与电源电压相差 90°。虚部 \(\chi''\) 与电阻改变量 \(\Delta R\) 成正比比，其相位与电源电压相同。因此 \(\chi'\) 和 \(\chi''\) 相位差为 90°。由于超导体的零电阻和迈斯纳效应都是直流效应，在交流情况下，它也表现有损耗，\(\chi''\) 就反映了样品的能量损耗。

具体操作是：在室温下调节电桥平衡，然后把测量杆插入广口杜瓦瓶中，当温度降至约 150 K 时 X-Y 记录仪落笔作连续记录，这样可以分别作出磁化率 \(\chi'\) 和 \(\chi''\) 随温度变化曲线。

### 16.11.2　观测磁悬浮现象（迈斯纳效应）

为了观测迈斯纳效应，可以把钕铁硼（Nd-Fe-B）永磁体放在 \(Y_3Ba_2Cu_3O_7\) 样品上，降温使之进入超导态。样品的特征决定了它们具有非完全迈斯纳效应，即不能把全部磁通从样品中排出。尽管如此，仍有大部分磁通从样品中排出以形成梯度磁场，致使 Nd-Fe-B 浮起，静止在某一位置（浮力和重力相抵），或者先将冷却样品使之进入超导态，再把永磁体放上，结果永磁体也会浮起，甚至更高。仔细观察两次悬浮高度的不同，试分析该现象。

File: output/md/实验19_真空与薄膜技术.md
# 实验19　真空与薄膜技术

## 19.1　引言

[PDF 第214页](../../近代物理实验教材.pdf#page=214)

“真空”来源于拉丁语“Vacuum”，原意“虚无”，但绝对真空不可能达到，也不存在。只能无限逼近。即使达到 $10^{-16}\sim10^{-14}\ \mathrm{Torr}$ 的极高真空，每立方厘米中仍有 $33\sim330$ 个气体分子。在真空技术中，“真空”泛指低于该地区大气压的状态，也就是同正常大气压相比气体更加稀薄，所以真空是一个相对概念。在真空下，单位体积分子较少，故分子之间以及分子与其它粒子（电子、离子等）碰撞也减少，分子一定时间内碰撞器壁次数也大大减少，其宏观表现即是压强远小于标准大气压。真空的量度一般是真空度，而真空度的高低又是用压强的大小来表示（最直接的量度应是单位体积中的分子数，但分子数太多，很难测量，故用气体压强表示），气体压强与真空度成反比。真空技术是建立低于大气压的环境，即真空，并在此环境中进行工艺制作、物理测量和科学实验等所需的技术。真空技术主要包括真空获得、真空测量、真空检漏和真空应用四个方面。

在1643年，意大利物理学家托里拆利就发现了真空的存在，他把一根一端封闭的长玻璃管灌满汞并倒立于汞槽时发现管内外高度差达到76 cm，他认为这是由于管内汞上面为真空，而外界大气压作用于汞槽中的汞平面与管内汞柱相平衡。由此，真空压力单位用他的名字命名，即托里拆利（托），简写为Torr，除了托以外，压强单位还有帕斯卡（Pa）、巴（bar）、毫巴（mbar）、毫米汞柱（mmHg），标准大气压（atm），其中帕斯卡是SI单位即国际推荐使用的单位。几种单位之间的换算如下：1 Torr＝133.3 Pa＝1 mmHg，1 atm＝1.013×10⁵ Pa，1 bar＝10⁵ Pa＝750 Torr，1 atm＝760 mmHg＝760 Torr。

1654年，德国物理学家格里克用其发明的活塞真空泵进行了著名的马德堡半球实验：他将两个金属半球合在一起并用真空泵将里面抽成真空，用两组八匹马以相反方向拉铜球都没把铜球拉开，这也证明了大气、大气压以及真空的存在。19世纪中后期，英国工业革命极大促进了科学技术的进步，1850年和1865年先后发明了汞柱真空泵和汞滴真空泵。从而研制出杜瓦瓶、压缩式真空计等器械，20世纪初，真空电子管出现，促使高真空技术发展，并在1935年及后两年发明了气镇真空泵、油扩散泵和冷阴极电离计。19世纪中后期，真空技术扩大到核研究、真空冶金、真空镀膜和冷冻干燥等方面，真空技术开始成为一个独立的学科。二战期间，原子实验对高真空室器件的需求也进一步促进了真空技术的发展。

真空镀膜技术是一种新颖的材料合成加工技术，属于表面工程领域，其实质是利用物理或化学手段在固体表面涂覆一层特殊性能的薄膜，从而使固体表面具有耐磨损、耐高温、耐腐蚀、抗氧化、防辐射、导电、导磁、改变光学特性（折射率）、绝缘和装饰等符合人类需要的、优于原本材料的属性。早在19世纪，英国的格罗弗和德国的普利克尔相继在气体放电实验的辉光放电壁上观察到了溅射的金属薄膜，这就是真空镀膜的萌芽，后于1877年将金属溅射用于镜子的生产。1930年左右将镀膜用于爱迪生唱机录音蜡主盘上的导电金属。

[PDF 第215页](../../近代物理实验教材.pdf#page=215)

以后的30年，高真空蒸发镀膜又得到了飞速发展，这时已能在实验室中制造单层反射膜、单层减反膜和单层分光膜，并且在1939年由德国的肖特等镀制出金属的法布里珀罗干涉滤波片，1952年又做出了高峰值、窄宽度的全介质干涉滤波片，真空镀膜技术历经一个多世纪的发展，目前已广泛用于电子、光学、磁学、半导体、无线电及材料科学等领域，成为一种不可缺少的新技术、新手段、新方法。

真空镀膜和其他镀膜方式相比，具有以下优点：

（1）真空镀膜可以在固态基底上镀制金属、非金属、半导体等各种各样的薄膜；

（2）真空镀膜可以镀制高密度、高致密度以及与基底结合力强的满足特定要求的功能薄膜，例如大规模集成电路、硅太阳能电池等器件只能用真空镀膜技术镀制；

（3）真空镀膜对环境污染小，尤其是PVD（物理气相沉积），基本对环境无污染。

真空镀膜的缺点主要是对真空设备需求高，成本较高。

真空镀膜常用的方法有蒸发镀膜和溅射镀膜，蒸发镀膜包括电阻加热蒸发、电子束加热蒸发等，溅射镀膜包括射频溅射、磁控溅射和离子束溅射等。

本实验主要介绍电阻加热蒸发镀膜的原理和步骤。

## 19.2　实验目的

（1）了解真空镀膜机的结构和使用方法。

（2）掌握真空镀膜的工艺原理及在基片上蒸镀铝薄膜的工艺过程。

（3）学习如何测量薄膜的特性以及如何监测镀膜过程。（选做）

## 19.3　实验原理

### 19.3.1　真空度

由气体分子运动论知，处在无规则热运动中的气体分子会相互发生碰撞，任意两次连续碰撞间隔分子自由运动的平均路程称为平均自由程，用 $\bar\lambda$ 表示，它的大小反映了分子间碰撞的频繁程度。

$$\bar\lambda=\frac{kT}{\sqrt{2}\,\pi d^2p}\tag{19-1}$$

式中，$d$ 为分子直径；$T$ 为环境温度（单位为K）；$p$ 为气体压强。

在常温下，平均自由程可近似表示为

$$\bar\lambda\approx\frac{5\times10^{-5}}{\bar p}\tag{19-2}$$

式中，$\bar p$ 为气体平均压强（单位为Torr）。

表19-1列出了各种真空度（气体平均压强）下的平均自由程以及其他几个典型参数。

[PDF 第216页](../../近代物理实验教材.pdf#page=216)

**表19-1　各种真空度下气体的典型参量（常温下）**

| 气体平均压强 $\bar p$/Torr | 平均自由程 $\bar\lambda$/cm | 气体密度 $N$/cm⁻³ | 碰撞速度 $v$/(cm⁻²·s⁻¹) |
|---:|---:|---:|---:|
| 760 | $6\times10^{-6}$ | $2.7\times10^{19}$ | $3.8\times10^{23}$ |
| $10^{-3}$ | $5\times10^{0}$ | $3.2\times10^{13}$ | $3.8\times10^{17}$ |
| $10^{-4}$ | $5\times10^{1}$ | $3.2\times10^{12}$ | $3.8\times10^{16}$ |
| $10^{-5}$ | $5\times10^{2}$ | $3.2\times10^{11}$ | $3.8\times10^{15}$ |
| $10^{-6}$ | $5\times10^{3}$ | $3.2\times10^{10}$ | $3.8\times10^{14}$ |
| $10^{-14}$ | $5\times10^{11}$ | $3.2\times10^{2}$ | $3.8\times10^{6}$ |

### 19.3.2　真空的获得

真空的获得是借由真空泵来完成的。实验室常用的真空泵是机械泵和扩散泵。

#### 1.　机械真空泵

由波意耳—马略特定律 $pV=RT$ 可知，在一个等温过程中体积和压强的乘积是一个常数，这是机械真空泵的主要工作原理，通过不断改变吸气的空腔容积，使被抽容器内气体不断膨胀从而获得真空。如图19-1所示以旋片式机械泵为例，它由一个圆柱形空腔的定子，与一个偏心转子组成以及弹簧、旋片构成。装在转子沟槽内的两旋片依靠弹簧力和离心力保持与泵体充分接触。定子上有一个与被抽系统相连的进气口和一个附有单向活塞阀门的出气口。当转子顺时针转动时，由进气口进入转子与定子之间部分空间的体积不断扩大，而出气口与转子、定子间的部分空间体积不断缩小，前者相当于扩大了真空室容积，所以相应的压强不断减小，而后者的体积缩小，其相应的气体压强最终大于大气压而被排入大气。

**图19-1　旋片式机械泵原理。** 图示旋片泵剖面及气路部件，包括进气口、排气孔、油气分离室、油杯、放油阀、排气阀、弹簧、旋片、转子、定子和工作室，并标出抽气体积变化 $\Delta V$。

当机械泵对体积为 $V$ 的容器抽气时，因泵旋转一周所抽出气体体积为 $\Delta V$。设抽气前的压强为 $p$，一个周期后压强为 $p_1$，则有

$$pV=p_1(V+\Delta V)\tag{19-3}$$

则

$$p_1=p\left(\frac{V}{V+\Delta V}\right)\tag{19-4}$$

$N$ 个周期后有

$$p_N=p\left(\frac{V}{V+\Delta V}\right)^N\tag{19-5}$$

可以看出随着运转次数的增加，容器内压强会越来越低，但是在实际中，受限于机械泵油的饱和蒸汽压，机械泵能达到的极限压强一般为 $10^{-1}$ Pa。

#### 2.　蒸汽流扩散泵

[PDF 第217页](../../近代物理实验教材.pdf#page=217)

蒸气流扩散泵在历史上最早被用来获得高真空，目前仍广泛使用。它利用气体扩散现象来抽气。扩散泵按泵内工作液体的种类来分，有汞泵和油泵两种，因汞蒸气有毒，除特殊场合外，现已避免使用。按结构材料来分，有玻璃和金属泵两种，玻璃扩散泵都是小型的，制造容易，成本低，但抽速较小，易破裂；金属结构强度较高，适于制造大型泵。

单喷嘴油扩散泵的结构如图19-2所示。泵的底部为蒸发器，蒸发器内贮有高真空油液，经泵外的电炉加热后，产生一定的油蒸气，其压强约为 $10^{-1}$ Torr的数量级。蒸气沿导管传输到上部，经由伞形喷嘴向下喷出。因为喷嘴外面的气体压强较低，约在 $10^{-2}\sim10^{-3}$ Torr，所以，油蒸气流可向下喷出一长段距离，构成一个向出气口方向运动的射流。由于从蒸发器出来的蒸气流中包含的气体极少，也就是蒸气流中气体密度低而蒸气流上方被抽容器的气体分压强总是较大的，气体分子就不断从蒸气流上方空间扩散到蒸气流内。射流是超音速的，且密度较大，分子量较高，故运载气体的能力很强。扩散到超音速射流内的气体分子与蒸气分子碰撞后得到向下的动量，并被压缩到较高的压强区里，最后被前级泵排出。射流在往下运动过程中碰到有冷却水冷却的泵壁，油分子被冷凝下来，沿着泵壁流回蒸发器，继续循环使用。由于气体分子和油分子的反向扩散存在，一般扩散泵的极限真空限制在 $10^{-6}$ Pa数量级。

**图19-2　三级油扩散泵。** 示意单喷嘴油扩散泵的蒸气射流和冷却水套，标出进气口、出气口、冷却水、蒸发器及喷嘴通道。

### 19.3.3　真空的测量

真空技术中运用到的压强都很低，因此对真空度的测量是很不容易的。通常是利用气体引起一定的物理现象，再根据其与压强的物理关系得到真空度。用于真空测量的仪器被称为真空计。表19-2是一些常用真空计的测量范围。

**表19-2　真空计的测量范围**

| 真空计 | 测量范围/Torr | 真空计 | 测量范围/Torr |
|---|---:|---|---:|
| 水银U型真空计 | 760～0.1 | 高真空电离真空计 | $10^{-3}\sim10^{-7}$ |
| 油U型真空计 | 100～0.01 | 高压强电离真空计 | $1\sim10^{-6}$ |
| 光干涉油微压计 | $10^{-2}\sim10^{-4}$ | B—A超高真空电离计 | $10^{-5}\sim10^{-10}$ |
| 压缩真空计（一般型） | $10\sim10^{-5}$ | 分离规、抑制规 | $10^{-9}\sim10^{-13}$ |
| 压缩真空计（特殊型） | $10\sim10^{-7}$ | 宽量程电离真空计 | $10^{-1}\sim10^{-10}$ |
| 静态变形真空计 | 760～1 | 放射能电离真空计 | 760～$10^{-3}$ |
| 薄膜真空计 | $10\sim10^{-4}$ | 冷阴极磁控放电真空计 | $10^{-2}\sim10^{-7}$ |
| 振膜真空计 | $1000\sim10^{-4}$ | 磁控管型真空计 | $10^{-3}\sim10^{-4}$ |
| 分压强真空计 | $10^{-3}\sim10^{-5}$ | 克努曾真空计 | $10^{-3}\sim10^{-7}$ |

### 19.3.4　真空镀膜的基本原理

真空镀膜，即在真空环境中，将膜材气化沉积到固体基底上形成固态薄膜的方法，其物理过程可分为膜材气化、真空输运、薄膜生长三个过程。在镀膜时，首先需要采取措施使固态膜

[PDF 第218页](../../近代物理实验教材.pdf#page=218)

材气化或升华变成气体，再在真空环境中输运，输运时可能直接到达基底，也可能经过碰撞和散射后才到达基底表面，最后气体粒子在基体上凝聚，生长成薄膜。根据膜材从固态变成气态的方式以及输运过程的不同，可以将沉积技术分为物理气相沉积（PVD）和化学气相沉积（CVD），前者包括热蒸发、溅射和离子镀等方法。

本实验采用真空蒸发镀膜：先将膜材和要在其上沉淀薄膜的基底置于真空室内，将挡板转到膜材上方，将真空室压强抽到约为 $10^{-3}$ Pa，再用电阻加热膜材，使其受热蒸发，当蒸发稳定后，将挡板转开，让正向发出的膜材原子穿过真空室，到达基底上形成薄膜。

### 19.3.5　蒸发速率和凝结速率

任何物质在一定温度下，总有一些分子从凝聚态（液、固相）变成气相离开物质表面。对于真空室内的蒸发物质，当它与真空室温度相同时，则部分气相分子因杂乱运动而返回凝聚态，经过一定时间后达到平衡。可以说，薄膜的沉积过程实际上是物质气相与凝聚态相互转化的一个复杂过程。

假设在平衡状态下，某种物质的饱和蒸气压为 $p_v$。根据克拉珀龙方程，$p_v$ 为温度的函数，即

$$\lg p_v=A-\frac{B}{T}\tag{19-6}$$

式中，$A$、$B$ 是与物质有关的常数。

对于各种物质材料，都有一个相应 $d/d_0=1/[1+(x/h)^2]^{2}$ 的值。根据朗缪尔—克努森蒸发动力学原理，真空中单位面积干净表面上发射原子或分子的蒸发速率为

$$N_e=3.513\times10^{22}\cdot p_A\sqrt{\frac{M}{T}}\quad(\mathrm{mol\cdot cm^{-2}\cdot s^{-1}})\tag{19-7}$$

式中，$M$ 为蒸气粒子的分子量。

蒸气粒子到达被镀基片表面，一部分以一定的凝结系数结成膜，另部分按一定的概率被基片反射重新回到气相状态。蒸气粒子凝结成膜时，有一定的凝结速率，这取决于蒸发速率、蒸发源相对于基片的位置和凝结系数。

一般而言，蒸发凝结速率的提高，可使膜层结构均匀紧密，机械牢固性增加，光散射减少，以及膜层纯度提高，但同时有可能造成膜的内应力增大，使膜层龟裂。因此蒸发凝结速率应适当选择。

### 19.3.6　被镀基片温度

（1）被镀基片温度越高，吸附在其表面的剩余气体分子将被彻底排除，从而增加基片与沉积粒子之间的结合力，使膜层附着力、机械强度增加，结构紧密。

（2）提高被镀基片的温度，可减小蒸气粒子再结晶温度与基片温度之间的差异，从而消除膜层内应力，改善膜层力学性质。例如，在150℃时蒸镀的MgF₂单层增透膜具有相当好的机械牢固性。

（3）提高基片温度可促进凝结分子与剩余气体的化学反应，改变膜层的结晶形式和结晶常数，从而改变膜层光学性质。如ZrO₂在基片温度为30℃时，折射率为1.70，而基片温度提高到130℃时，折射率可达1.88。

### 19.3.7　蒸发源材料的选择

[PDF 第219页](../../近代物理实验教材.pdf#page=219)

（4）在蒸镀金属时，一般采用冷基片，这样可减少大颗粒结晶引起的光反射和氧化反应引起的光吸收，提高膜层反射率。

选择蒸发源材料应考虑三个基本问题。

（1）大多数蒸发物材料的蒸发温度为1000℃～2000℃，所以蒸发源材料的熔点必须高于这一温度，另外还必须考虑总蒸发源材料作为杂质进入薄膜的量，也就是必须了解蒸发源材料的蒸气压，为尽可能减少蒸发源材料的蒸发分子数，蒸发物材料的蒸发温度必须小于表19-3的平衡温度。

**表19-3　蒸发源材料的熔点及平衡温度（蒸汽压为 $10^{-5}$ Torr）**

| 蒸发源材料 | 熔点/℃ | 平衡温度/℃ |
|---|---:|---:|
| 钨（Wu） | 3410 | 2567 |
| 钽（Ta） | 2996 | 2407 |
| 钼（Mo） | 2617 | 1957 |
| 铂（Pt） | 1772 | 1612 |

（2）高温时，有些蒸发源材料与蒸发物会发生反应或形成合金（如高温下，钽和金易形成合金），造成蒸发源的断裂，应避免使用。

（3）蒸发物材料应尽可能与蒸发源具有润湿性，所谓润湿性与材料表面的能量有关。在润湿的情况下，由于蒸发物材料的蒸发是从大的表面上发生的，状态比较稳定，如果是难以润湿的材料，就不能用丝状蒸发源蒸发，如银在钨丝上熔化后就会掉下来。各种蒸发物材料的蒸镀方式不一样，因而蒸发源的几何形状和尺寸不同，图19-3展示了几种蒸发源的几何形状。可以选用熔点高、蒸气压低的钨、钽、钼等材料做成丝状螺旋形、舟形等各种形状的加热器。本实验蒸镀金属Al膜采用丝状钨蒸发源，蒸镀MgF₂、ZnS介质膜采用舟状钨蒸发源。

**图19-3　常用蒸发源的形状。** (a)～(c)为不同弯曲形式的丝状蒸发源，(d)舟状蒸发源，(e)环状蒸发源。

### 19.3.8　蒸发源的位置

薄膜厚度一般可通过调节蒸发物的数量和时间以及基片和蒸发源的相对位置来控制。令 $d_0$ 为刚好在蒸发源正上方的基片上沉积的厚度，$d$ 是任意位置的厚度，则点蒸发源和微小平面蒸发源相对厚度分布用式（19-8）和式（19-9）表示。$d/d_0$ 和 $x/h$ 的关系曲线如图19-4所示。

**图19-4　$d/d_0$ 和 $x/h$ 的关系曲线。** 左图比较点源（曲线1）和小面源（曲线2）的相对厚度随横向位置变化；右图示意基片、蒸发源间距 $h$、横向位置 $x$ 和角度 $\theta$。

点源：

$$\frac{d}{d_0}=\frac{1}{\left[1+\left(\frac{x}{h}\right)^2\right]^{3/2}}\tag{19-8}$$

[PDF 第220页](../../近代物理实验教材.pdf#page=220)

面源：

$$\frac{d}{d_0}=\frac{1}{\left[1+\left(\frac{x}{h}\right)^2\right]^2}\tag{19-9}$$

### 19.3.9　真空热蒸镀的工艺流程

本实验采用真空热蒸镀法蒸镀金属或介质膜，其基本工艺流程如图19-5所示。其中离子轰击又名辉光放电，进行时，真空室内电子获得很高速度，较之带正电的气体离子更高。在镀件周围，因电子较大的迁移率，而迅速带有负电荷，在表面负电荷吸引力作用下，正离子轰击镀件表面，并可能在其上进行能量交换。由于能量在污染表面被释放出来，故有清净的功能，不仅能去除吸附气体层，还可除去表面氧化物。利用离子轰击，还可粗略估计真空度。烘烤的作用是可以加速镀件或夹具吸附气体的迅速逸出，有利于提高真空度，还可以提高膜层结合力。预烘的作用是除去蒸发材料中的低熔点杂质以及蒸发源和材料中的吸附气体，有利于蒸发材料的顺利蒸发。

**图19-5　热蒸发工艺基本流程。** 流程图从清洁镀件、制备蒸发器、清洁真空室开始，装入镀件和蒸发源后依次抽真空、离子轰击、烘烤、预烘、蒸发、取件、膜层表面处理，得到成品。

## 19.4　实验仪器

#### 1.　整体结构

实验采用DM-450A型真空镀膜机。由机械泵和油扩散泵组成的抽气系统给蒸发镀膜室抽气，由热偶真空规和电离真空规来检测真空度，通过蒸发器将膜材蒸发使基底材料镀膜，图19-6给出真空镀膜机整体结构。

图中各部件的名称及功能如下。

（1）前级机械泵，用以产生扩散泵的预备真空。要求机械泵的极限压强和抽气速率能满足扩散泵的正常工作条件及尽可能短的抽气时间。

[PDF 第221页](../../近代物理实验教材.pdf#page=221)

（2）低真空管道，其所用的是真空橡皮管，是一种用于真空器件之间连接的专用橡皮管，具有较厚的管壁而且能耐一个大气压强的压力，具有低于0.1 Pa的动态蒸汽压，它只适用于低真空部分。

（3）低阀，用于控制机械泵抽钟罩或者抽系统的阀门，位置2（即低阀拉出来）是抽钟罩的状态（即机械泵直接对真空腔进行抽气），位置1（即低阀推进去）是抽系统的状态（即机械泵对储气罐进行抽气）。

（4）储气罐，它装在机械泵和扩散泵之间，扩散泵的前级真空由储气罐实现。

（5）油扩散泵，作为二级抽气系统用于获得高真空，本实验采用的扩散泵极限真空度约为 $10^{-3}$ Pa，其底部是用于对泵油加热的电炉。

（6）高阀，本实验采用的是一个高真空蝶阀，处在扩散泵和高真空部分中间。它一方面可在高真空部分突然破裂时保护扩散泵油不被氧化，同时还便于分段检漏。必须满足具有蒸汽压低于 $10^{-3}$ Pa（在室温情况下）的高真空；能维持 $10^{-4}$ Pa与1个大气压的压差；具有较大的流导（即对气流具有较大的通导能力）等要求。

（7）热偶真空规，本实验采用的热偶规配用复合真空计中的低真空测量部分，测量范围 $10^{-1}\sim10^2$ Pa（$10^{-2}\sim10^{-1}$ Torr）。整套仪器有两根热偶真空规分别测量钟罩内（$V_1$）和储气罐内（$V_2$）的真空度。

（8）电离真空规，本实验采用的电离真空规配用复合真空计中的高真空测量部分，测量范围 $10^{-6}\sim10^{-2}$ Pa（$10^{-8}\sim10^{-4}$ Torr）。

（9）磁力充气阀，是放气阀，作为放空气入钟罩的进气口之用，该阀与高阀是有关联的，即当高阀打开时，该阀是无法打开的，当高阀关闭时，该阀才可以打开。

**图19-6　热蒸发镀膜机DM-450A型结构。** 设备结构图标出镀膜室、前级机械泵、油扩散泵、储气罐、低真空管道、高阀、热偶真空规、电离真空规、磁力充气阀及抽气系统管路。

#### 2.　蒸发皿

[PDF 第221页](../../近代物理实验教材.pdf#page=221)

蒸发皿是由热稳定性好、出气少、纯度高的耐高温材料制成的。常用的蒸发皿材料有：钨、钽、钼、铂等耐熔合金，蒸发皿可以分为两大类：①用金属丝制成；②用金属铂制成槽状、舟状或碗状等形式。实验是采用直径为0.5～0.7 mm的单段钨丝制成螺旋式蒸发皿（图19-7）。将要蒸发的膜材（如铝丝）挂或缠绕在钨丝上它可使蒸发物放置最多，接触面大，受热均匀。在蒸发前先预熔，然后迅速升温而快速蒸发。蒸发物质的纯度直接影响着薄膜的结构和光学性质，为了得到较纯的薄膜，要求物质纯度尽可能高（一般为99.99%），本实验中用的铝箔的纯度为99.99%。

蒸发的速度也影响着薄膜的结构和均匀性，蒸发的时间越短，薄膜的均匀性越好，蒸发的时间太长，一定会使真空度下降太多，影响膜层质量。

**图19-7　螺旋状蒸发皿。** 示意钨丝螺旋线圈及挂着的铝丝。

#### 3.　机械泵和扩散泵

实验中使用的是油封旋片式机械泵，依靠转子带动旋片造成吸气和排气来抽真空。机械泵极限真空度不高，一般为 $10^{-2}\sim10^{-1}$ Pa，当需要较高真空度时，需要将机械泵和油扩散泵结合起来使用。

#### 4.　复合真空计

复合真空计是由热偶真空计和电离真空计组成的，其中，热偶真空计测量的真空度较低，为 $10^{-1}\sim10$ Pa，电离真空计测量的真空度较高，为 $(5\times10^{-6})\sim10^{-1}$ Pa，二者合在一起可以测量 $(5\times10^{-6})\sim10$ Pa的真空度。

热偶真空计是根据气体对流导热性，借助温差电动势效应来间接测量真空度的，电动势与真空度之间是非线性关系。

[PDF 第222页](../../近代物理实验教材.pdf#page=222)

电离真空计是用高速电子电离空气的办法来测量真空度的，空气越稀密，电离出来的正离子就越多，通过检测正离子流，可以测量真空度。离子流与真空度是线性关系。

## 19.5　预习思考题

（1）简述机械泵的工作原理，并阐述如何消除机械泵中水蒸气凝结的问题以及如何改进机械泵。（提示：采用气镇的方法）

（2）简述扩散泵的优缺点，并回答为什么扩散泵要在进气口安装水冷挡板或液氮冷阱。

（3）估算当气体压强为 $10^{-1}$ Pa时的平均自由程。

（4）查找电阻热蒸发镀膜的资料，并回答该种方法的优点和缺点。

## 19.6　实验内容及步骤

本实验内容是使用蒸发镀膜机练习蒸发镀膜的操作方法，在一块平面玻璃的表面镀上一层铝反射膜。

### 19.6.1　基体的清洁

基体表面清洁度是影响膜基附着力的关键因素之一，而基体在制备或加工过程中会有油污染，即使是经过去油去脂处理的基片，裸露在大气中，也会有水蒸气、有机物和灰尘的污染。另外，硅或金属表面会有疏松的氧化层。这些污染物及疏松的氧化层降低了基体表面原子与基体的结合能，使得膜和基体的附着力弱，膜容易脱落。基体表面吸附的油脂及油脂吸附的气体在真空室中是一种气源，破坏真空环境。如果材料中混有颗粒状或纤维状的杂质，将直接影响膜的均匀性和牢固度；如果混有可溶的化学成分，将影响膜的物理性质，如亮度、表面张力、电导率等。所以，基体在放进真空室之前必须进行严格的去油、去污和脱水处理。基体的清洗方法有很多种，而且不同的基片需要用不同的方法清洗。

真空镀膜中常用的方法有下面几种。

（1）化学试剂清洗：一般的基体都可以用化学试剂清洗，先用洗涤剂去油，然后对金属基体用弱酸或弱碱浸泡，而对玻璃则用王水浸泡，取出后再用大量的蒸馏水或去离子水冲洗，最后用氮气或电吹风吹干，储存于干净的容器中备用。

（2）真空烘烤：对于用化学试剂清洗过的基片特别是金属或合金基体，在存储过程中，表面会有吸附物，最好在真空室内镀膜之前，对之烘烤，使其表面吸附的气体解吸。

（3）真空离子轰击：对于干净的金属基体，其表面有薄层氧化物，可以采用辉光放电方法清洗，即在真空室中充入氩气，进行辉光放电。利用辉光放电产生的氩离子轰击基体表面，把表面吸附物及氧化层溅射掉，并通过抽气系统抽走。

（4）紫外线或臭氧清洗：紫外线和臭氧可以分解有机物，从而可以有效地除去基体表面吸附的有机物。只要在镀前将基片放进专用设备中，用紫外线或臭氧照射几分钟即可。

清洗后的基体严禁用手直接接触，因为手指上的油脂和有机物会污染基体，实验人员必须戴上清洁的一次性塑料或橡胶手套，才可以接触基体。基体清洁好且组装好后立即放入真空室中或清洁的储物盒中。

[PDF 第223页](../../近代物理实验教材.pdf#page=223)

### 19.6.2　仪器的安装

仪器状态的检查：高阀是否关闭；低阀是否拉出；复合真空计面板上电离计开关是否关闭；电离计是否在 $10^{-2}$ Pa量程档；总电源是否关闭。打开机器总电源，见指示灯亮后，开“充气”，充气完毕后打开“升钟罩”开关，钟罩被提起。把弯成“V”形的铝丝挂在蒸发丝（钨丝）上，将玻璃安装在工作支架上。开“降钟罩”使扣下的钟罩边缘密封好。

### 19.6.3　抽真空

打开“机械泵”，低阀处于“抽钟罩”位置，接通热电偶真空计进行测量。当钟罩内真空度达到1.3 Pa时，开“轰击”旋钮，调节变压器1BZ逐步升高电压，使轰击电流上升为100 mA，轰击约20 min后，将变压器调回零，关“轰击”。将低阀置于“抽系统位置”，接通扩散泵冷却水，开“机械泵”“扩散泵”，对扩散泵加热，约40 min后，同时观测系统真空度，系统真空度低于6.7 Pa时，打开高阀，监测钟罩内真空度，当真空度超过 $1.33\times10^{-1}$ Pa时，接通电离真空计测量。

### 19.6.4　蒸发镀膜

当真空度达到 $1.33\times10^{-1}$ Pa时，开“烘烤”，调节变压器2BZ烘烤镀件，使镀件获得基底温度；当真空度达到 $6.7\times10^{-3}$ Pa以上时选择好蒸发电极，插入电流分配塞，开“蒸发”，调节变压器1BZ，逐渐加大电流使铝丝预熔（钟罩内真空度同时下降）。此时用挡板挡住蒸发源避免初熔时杂质蒸发到玻璃上；当钟罩内真空度恢复到 $6.7\times10^{-3}$ Pa以上时，再加大蒸发电流，同时移去挡板，此时从观察窗可以看到铝丝逐渐熔化缩成液体小球，然后迅速蒸发，玻璃上便附着了一层铝膜。

### 19.6.5　镀膜结束

关高真空测量，停扩散泵加热炉，关高阀，低阀仍处于“抽系统”位置，开“充气”，充气完毕后开“升钟罩”，取出镀件，清洗镀膜室，开“降钟罩”，扣下钟罩后，将低阀置于“抽钟罩”位置，抽钟罩3～5 min后停机械泵，关总电源，再过1 h后关闭扩散泵冷却水。

## 19.7　实验注意事项

（1）冷凝水的使用

开关冷却水时要注意，在开始加热油扩散泵时打开，开始通冷却水时要慢慢增加，并注意冷却水是否畅通。工作过程中，保证其通畅，要随时关注水温，水温过高，加大水量，水温低，则可以适当关小；关闭冷却水要在关掉油扩散泵的加热后，等油冷却后再关，一般情况是冷却20 min。

（2）高真空蝶阀的使用

开关高真空蝶阀时要注意，在油扩散泵处于高温时，打开高真空蝶阀前要保证真空室的压强小于6.7 Pa；在工作过程中，保证其压强一直小于6.7 Pa，在压强将要接近6.7 Pa时，要抢先关掉高真空蝶阀，高真空蝶阀也要在压强小于6.7 Pa时关掉。

（3）电离真空计的使用

[PDF 第224页](../../近代物理实验教材.pdf#page=224)

要保证真空室内的压强小于0.1 Pa即真空度高于0.1 Pa时才能打开电离真空计的加热开关。使用过程中，保证其压强一直小于0.1 Pa，如果预计压强将要接近0.1 Pa时，要抢先关掉电离真空计。电离真空计也要在压强小于0.1 Pa的状态下关掉。

另外实验中如遇到突然停电，要立即关掉高阀，低阀拉出，关掉真空计（防止重新来电后，电离真空计会自动开启，烧坏规管）。

## 19.8　思考题

（1）蒸发镀膜可否在常压的空气中进行？

（2）怎样保证镀膜所要求的洁净度？

（3）如果机械泵“反油”，即油反冲进了抽气管道，你认为会有什么影响？

（4）你认为“预烘”真的有必要吗？

（5）轰击的作用是什么？

（6）简述热偶规管的工作原理，并回答是什么限制了热偶规管的工作范围。

（7）电离规管在真空度较低时不能工作，你认为是何原因？并回答是什么限制了电离规管不能测量更高的真空度。（选做）

（8）哪些方法可以检测镀膜的厚度（实时监测与镀膜后的检测）？（选做）

## 19.9　实验数据处理

（1）观察抽真空过程，用文字或照片叙述真空室中真空度随镀膜过程的变化。

（2）观察镀出的薄膜，并利用椭圆偏振测厚法或利用下面补充材料中介绍的730UV紫外可见光度计测出薄膜厚度和折射率（选做）。

## 19.10　拓展实验设计参考

### 测量光学薄膜透射率

光学薄膜特性的测量是薄膜技术发展中非常重要的内容，这些特性的测量包括光学常数（折射率、消光系数）及厚度，光学性质（透射率、反射率、吸收和散射）和理化特性（附着力、机械强度、应力和化学成分等）。具体的测量方法有光度法、布儒斯特角法、波导法、椭圆偏振法等。所谓光度法既是通过测量样品的透射率和反射率，经过简单的计算求出光学常数的办法，这种方法虽然精度受到限制，但由于简单易行而被广泛采用。

光学薄膜透射率的测量常采用分光光度计，可以采用730UV紫外可见分光光度计进行测量，该分光光度计包括：光源部分、分光系统（色散系统）、光度计部分（改变光强度）和检测记录系统等。该分光光度计可进行双光束扫描测量，即一束光透过测试片（测量光束），另一束不透过测试片（参考光束），这两个光束交替进入分光系统，然后由探测器接受。该两束光强由接收器转换成相同形状的电信号后经过检波，将参考电信号和测量电信号分开进行放大比较，最后把比率按波长用记录器记录下来，便可得到透射率分光曲线。
